Repository: YusukeHashimotoLab/auto-experiment-platform

# Automated Experimentation Platform

A simple, easy-to-introduce, open-source platform for automated materials-synthesis
experiments, focusing on **reliable automation and quantitative process recording**
rather than full autonomy.

This repository accompanies the paper:

> *Quantitative control and improved reproducibility of materials synthesis processes
> using an automated experimentation platform*
> (submitted to Science and Technology of Advanced Materials: Methods)
> <!-- TODO: add DOI / preprint link when available -->

The platform combines commercially available instruments (robot arms, electric
pipettes, web cameras, an electronic balance) with 3D-printed fixtures, and operates
them with control code generated by an AI agent based on a large language model (LLM).
As a demonstration, ZIF-8 (a metal–organic framework) was synthesized with a
two-solution mixing system, and the dependence of its particle size distribution on
the solution dispensing speed was quantified and reproduced.

## Repository layout

| Path | Contents |
|---|---|
| `src/agent/` | AI agent that generates JSON experimental flows from natural language (Gemini API or any OpenAI-compatible endpoint) and the preset flows |
| `src/devices/` | Control drivers for each instrument (robot arm, electric pipette, hot-plate stirrer, electronic balance, webcam) and the safety wrapper the flows run through |
| `src/flow/` | Schema, validator, executor and command-line runner for the JSON experimental flow format |

# ZIF-8 demonstration

Experimental flows for the two-solution mixing demonstration described in the paper:
ZIF-8 synthesis in which solution 2 is dispensed at three different **pipette speed
steps (1, 5 and 9)**, three trials per condition in alternating order.

The batches themselves were run from a spreadsheet — see
[`docs/csv-runner.md`](../../docs/csv-runner.md) and Provenance below. The JSON files
here express that same sequence for the JSON runner.

## Provenance — please read first

> **The paper's batches were run through the CSV runner, not through these JSON
> files.**
>
> The nine ZIF-8 batches reported in the paper were executed with the lab's
> spreadsheet runner — the internal `excel_runner/run_csv.py`, published here as
> [`src/flow/csv_runner/`](../../src/flow/csv_runner/) — in the version in force
> from 2026-07-02 onward (internal commit `4584333`, 2026-06-30). No
> LLM-generated JSON flow was executed for those runs. The operator typed the
> volumes, Z descents, angles and pipette speeds into a spreadsheet and the
> runner performed a fixed sequence.
>
> **The three JSON files in this directory are the equivalent flows for the JSON
> path.** They reproduce that fixed sequence step for step, so that the same
> experiment can be run through `src/flow/run_flow.py` or the GUI, and so that the
> sequence is readable without running anything. They are not the run records of
> the paper's experiments.
>
> Concretely, this means:
>
> - The **motion sequence** is the historical one, taken from the source of the
>   runner version above: descend onto the source vial → aspirate → rise → rotate
>   to the balance → descend → **tare with the tip already lowered** → dispense →
>   **read the mass before the tip rises** → rise → `go_home` (the home move also
>   undoes the rotation). Robot 1 completes its sequence, then Robot 2.
> - The **numeric values** — 5 mL per solution, 0.1 mm aspiration descent, 120 mm
>   dispensing descent, ±90° rotations, Robot 1 dispensing at speed 9, aspiration
>   at speed 1 for both robots — are those of the lab's committed control sheet at
>   that commit. They are **not necessarily the values of every batch**: the
>   dispensing speed of Robot 2 was varied over 1 / 5 / 9 across the nine batches,
>   which is what these three files differ in. The per-batch run records are being
>   retrieved from the laboratory control PC and will replace the placeholder
>   sensor CSVs below.
> - Aspiration ran at **speed 1** in every batch: it was the code constant
>   `ASPIRATE_SPEED = 1`, not a spreadsheet cell. (A note in the lab's sheet
>   claimed aspiration was "always 5"; that note was stale and never affected the
>   runs.)
> - The **single `capture_and_save` at the end of each JSON file is an addition**
>   of this public example. The CSV sequence took no photograph; the public runner
>   offers it as the optional `capture_photo` parameter, off by default.
> - The **dispensing times quoted below are nominal**, computed from the Picus 2
>   speed table in the pipette manual, not measured on the instrument.
> - The **geometry is fixture-specific**. It is the geometry of the original
>   setup, but it has not been re-verified against it; measure your own flask and
>   vial positions before a real run.
> - The CSV files `sensor_session_sample.csv` and `sensor_session_sample_tags.csv`
>   are **column templates with fabricated values**, not measurements. See

File: examples/zif8/zif8_two_solution_mixing_speed1.json
{
  "name": "ZIF-8 two-solution mixing (solution 2 dispensed at pipette speed 1)",
  "description": "JSON equivalent of the CSV-runner sequence that produced the paper's ZIF-8 batches (src/flow/csv_runner/, historical lab version 4584333). Robot 1 dispenses 5 mL of solution 1 (Zn(NO3)2/PEG in DMF) at pipette speed 9 (nominal 0.45 s for 5 mL), then Robot 2 dispenses 5 mL of solution 2 (2-mIm/TEA in DMF) at pipette speed 1 (nominal 5.1 s for 5 mL, 0.98 mL/s). Both aspirate at speed 1. Each robot descends onto its source vial (0.1 mm), aspirates, rises, swings over the vial on the balance (+/-90 deg), lowers 120 mm into it, tares the balance at that lowered position, dispenses, reads the mass before rising and then returns home; go_home also undoes the rotation. The single capture_and_save at the very end is the only addition of this public example over the sequence that was run: the CSV runner took no photograph. Times are nominal values from the Picus 2 speed table (10.2 / 2.9 / 0.9 s per 10 mL at speeds 1 / 5 / 9); the speed step, not the time, is the setting under control. Geometry values are those of the lab's committed control sheet and must be re-measured for another fixture.",
  "steps": [
    {
      "action": "move_z",
      "robot_id": 1,
      "distance": -0.1
    },
    {
      "action": "aspirate",
      "robot_id": 1,
      "volume": 5.0,
      "speed": 1
    },
    {
      "action": "move_z",
      "robot_id": 1,
      "distance": 0.1
    },
    {
      "action": "rotate_relative",
      "robot_id": 1,
      "angle": 90.0,
      "speed": "low"
    },
    {
      "action": "move_z",
      "robot_id": 1,
      "distance": -120.0
    },
    {
      "action": "tare_scale",
      "delay": 1.0
    },
    {
      "action": "dispense",
      "robot_id": 1,
      "volume": 5.0,
      "speed": 9
    },
    {
      "action": "measure_weight",
      "stabilization_count": 3
    },
    {
      "action": "move_z",
      "robot_id": 1,
      "distance": 120.0
    },
    {
      "action": "go_home",
      "robot_id": 1
    },
    {
      "action": "move_z",
      "robot_id": 2,
      "distance": -0.1
    },
    {
      "action": "aspirate",
      "robot_id": 2,
      "volume": 5.0,
      "speed": 1
    },
    {
      "action": "move_z",
      "robot_id": 2,
      "distance": 0.1
    },
    {
      "action": "rotate_relative",
      "robot_id": 2,
      "angle": -90.0,
      "speed": "low"
    },
    {
      "action": "move_z",
      "robot_id": 2,
      "distance": -120.0
    },
    {
      "action": "tare_scale",
      "delay": 1.0
    },
    {
      "action": "dispense",
      "robot_id": 2,
      "volume": 5.0,
      "speed": 1
    },
    {
      "action": "measure_weight",
      "stabilization_count": 3
    },
    {
      "action": "move_z",
      "robot_id": 2,
      "distance": 120.0
    },
    {
      "action": "go_home",
      "robot_id": 2
    },
    {
      "action": "capture_and_save",
      "file_path": ""
    }
  ]
}

File: examples/zif8/zif8_two_solution_mixing_speed5.json
{
  "name": "ZIF-8 two-solution mixing (solution 2 dispensed at pipette speed 5)",
  "description": "JSON equivalent of the CSV-runner sequence that produced the paper's ZIF-8 batches (src/flow/csv_runner/, historical lab version 4584333). Robot 1 dispenses 5 mL of solution 1 (Zn(NO3)2/PEG in DMF) at pipette speed 9 (nominal 0.45 s for 5 mL), then Robot 2 dispenses 5 mL of solution 2 (2-mIm/TEA in DMF) at pipette speed 5 (nominal 1.45 s for 5 mL, 3.4 mL/s). Both aspirate at speed 1. Each robot descends onto its source vial (0.1 mm), aspirates, rises, swings over the vial on the balance (+/-90 deg), lowers 120 mm into it, tares the balance at that lowered position, dispenses, reads the mass before rising and then returns home; go_home also undoes the rotation. The single capture_and_save at the very end is the only addition of this public example over the sequence that was run: the CSV runner took no photograph. Times are nominal values from the Picus 2 speed table (10.2 / 2.9 / 0.9 s per 10 mL at speeds 1 / 5 / 9); the speed step, not the time, is the setting under control. Geometry values are those of the lab's committed control sheet and must be re-measured for another fixture.",
  "steps": [
    {
      "action": "move_z",
      "robot_id": 1,
      "distance": -0.1
    },
    {
      "action": "aspirate",
      "robot_id": 1,
      "volume": 5.0,
      "speed": 1
    },
    {
      "action": "move_z",
      "robot_id": 1,
      "distance": 0.1
    },
    {
      "action": "rotate_relative",
      "robot_id": 1,
      "angle": 90.0,
      "speed": "low"
    },
    {
      "action": "move_z",
      "robot_id": 1,
      "distance": -120.0
    },
    {
      "action": "tare_scale",
      "delay": 1.0
    },
    {
      "action": "dispense",
      "robot_id": 1,
      "volume": 5.0,
      "speed": 9
    },
    {
      "action": "measure_weight",
      "stabilization_count": 3
    },
    {
      "action": "move_z",
      "robot_id": 1,
      "distance": 120.0
    },
    {
      "action": "go_home",
      "robot_id": 1
    },
    {
      "action": "move_z",
      "robot_id": 2,
      "distance": -0.1
    },
    {
      "action": "aspirate",
      "robot_id": 2,
      "volume": 5.0,
      "speed": 1
    },
    {
      "action": "move_z",
      "robot_id": 2,
      "distance": 0.1
    },
    {
      "action": "rotate_relative",
      "robot_id": 2,
      "angle": -90.0,
      "speed": "low"
    },
    {
      "action": "move_z",
      "robot_id": 2,
      "distance": -120.0
    },
    {
      "action": "tare_scale",
      "delay": 1.0
    },
    {
      "action": "dispense",
      "robot_id": 2,
      "volume": 5.0,
      "speed": 5
    },
    {
      "action": "measure_weight",
      "stabilization_count": 3
    },
    {
      "action": "move_z",
      "robot_id": 2,
      "distance": 120.0
    },
    {
      "action": "go_home",
      "robot_id": 2
    },
    {
      "action": "capture_and_save",
      "file_path": ""
    }
  ]
}

File: examples/zif8/zif8_two_solution_mixing_speed9.json
{
  "name": "ZIF-8 two-solution mixing (solution 2 dispensed at pipette speed 9)",
  "description": "JSON equivalent of the CSV-runner sequence that produced the paper's ZIF-8 batches (src/flow/csv_runner/, historical lab version 4584333). Robot 1 dispenses 5 mL of solution 1 (Zn(NO3)2/PEG in DMF) at pipette speed 9 (nominal 0.45 s for 5 mL), then Robot 2 dispenses 5 mL of solution 2 (2-mIm/TEA in DMF) at pipette speed 9 (nominal 0.45 s for 5 mL, 11.1 mL/s). Both aspirate at speed 1. Each robot descends onto its source vial (0.1 mm), aspirates, rises, swings over the vial on the balance (+/-90 deg), lowers 120 mm into it, tares the balance at that lowered position, dispenses, reads the mass before rising and then returns home; go_home also undoes the rotation. The single capture_and_save at the very end is the only addition of this public example over the sequence that was run: the CSV runner took no photograph. Times are nominal values from the Picus 2 speed table (10.2 / 2.9 / 0.9 s per 10 mL at speeds 1 / 5 / 9); the speed step, not the time, is the setting under control. Geometry values are those of the lab's committed control sheet and must be re-measured for another fixture.",
  "steps": [
    {
      "action": "move_z",
      "robot_id": 1,
      "distance": -0.1
    },
    {
      "action": "aspirate",
      "robot_id": 1,
      "volume": 5.0,
      "speed": 1
    },
    {
      "action": "move_z",
      "robot_id": 1,
      "distance": 0.1
    },
    {
      "action": "rotate_relative",
      "robot_id": 1,
      "angle": 90.0,
      "speed": "low"
    },
    {
      "action": "move_z",
      "robot_id": 1,
      "distance": -120.0
    },
    {
      "action": "tare_scale",
      "delay": 1.0
    },
    {
      "action": "dispense",
      "robot_id": 1,
      "volume": 5.0,
      "speed": 9
    },
    {
      "action": "measure_weight",
      "stabilization_count": 3
    },
    {
      "action": "move_z",
      "robot_id": 1,
      "distance": 120.0
    },
    {
      "action": "go_home",
      "robot_id": 1
    },
    {
      "action": "move_z",
      "robot_id": 2,
      "distance": -0.1
    },
    {
      "action": "aspirate",
      "robot_id": 2,
      "volume": 5.0,
      "speed": 1
    },
    {
      "action": "move_z",
      "robot_id": 2,
      "distance": 0.1
    },
    {
      "action": "rotate_relative",
      "robot_id": 2,
      "angle": -90.0,
      "speed": "low"
    },
    {
      "action": "move_z",
      "robot_id": 2,
      "distance": -120.0
    },
    {
      "action": "tare_scale",
      "delay": 1.0
    },
    {
      "action": "dispense",
      "robot_id": 2,
      "volume": 5.0,
      "speed": 9
    },
    {
      "action": "measure_weight",
      "stabilization_count": 3
    },
    {
      "action": "move_z",
      "robot_id": 2,
      "distance": 120.0
    },
    {
      "action": "go_home",
      "robot_id": 2
    },
    {
      "action": "capture_and_save",
      "file_path": ""
    }
  ]
}
